Repository: echopen/the_trove

# echOpen data trove

Listing some information on the different platforms already used:
 
* [Slack](slack.html)
* [Basecamp 2](bc2.html)
* [Basecamp 3](bc3.html)
* [PDF](pdf.html)
* [Wiki](wiki.html)

File: pdf-data/2014_A_review_of_piezoelectric_polymers_as.txt (part 2 of 3)
This content has been downloaded from IOPscience. Please scroll down to see the full text.
structure, shown in figure 7(c), has a molecular dipole due to
the single chlorine atom in the benzene ring [17]. Recently, the
piezoelectric response of semi-crystalline Parylene-C has been
investigated and was also used to fabricate d33 based piezo-
electric cantilevers [37] and microphones [50]. The reported
piezoelectric coefficient of Parylene-C is 2 pC N−1, which
is very low and this raises questions for the applicability of
the material for a useful piezoelectric element. More effort is
still needed to increase the piezoresponse and make use of the
fabrication advantages of Parylene-C.
4.1.3. Amorphous polyimide. Polyimide has been used in
MEMSasastructural material[61–63]. Itshighglasstransition
temperature (360–410 ◦C) enables it to be used in high
temperature applications [61]. Research supported by NASA
has been conducted based on computational chemistry to
synthesize amorphous polyimide materials with high intensity
of molecular dipoles [15, 18, 23]. The experimental charac-
terization of nitrile-group-containing polyimide, 2,6-bis(3-
aminophenoxy) benzonitrile/4,40 oxidiphthalic anhydride,
(β-CN) APB/ODPA (table 7(d)) showed a high piezoelec-
tric response [18, 23]. The greatest advantage of (β-CN)
APB/ODPA compared with PVDF is that it operates at higher
temperature due to the high glass transition temperature. A
MEMS tactile sensor based on (β-CN) APB/ODPA polyimide
was proposed by the material’s inventors in 2003 [64]. To the
best of our knowledge, no actual device testing was presented
since then. However, focus has been driven towards enhancing
the performance of the material by mixing with single-walled
carbon nanotubes (SWNT) [65]. The 0.075% SWNT–PI
composite showed an order of magnitude increase in the
dielectric relaxation strength 1ε which consequently indicates
the same order of magnitude increase in the piezoelectric
coefficient. Although no actual devices have been reported
with this material, we still consider it a state-of-the-art material
than can allow high temperature operation of polymer MEMS
compared with PVDF which thermally degrades beyond 90 ◦C.
10
Smart Mater. Struct. 23 (2014) 033001 Topical Review
Table 3. Material properties of piezocomposites.
PMN–0.29PT/epoxy (1–3)
composite [66] MFC R

 [67, 68]
ZnO/SU-8
20% [56]
Density (kg m−3) 5000 5440
Young’s modulus Y (GPa) 30 12.3
Dielectric constant εr 2000 ∼850 ∼7
Mechanical loss tan δm 0.06
d33 (pC N−1) 1200 374 5–8
d31 (pC N−1) 170 5
k33 0.85 0.53 0.07–0.12
k31 0.34 0.07
Maximum use temperature (◦C) ∼65 [69]a 130 ∼180a
a Temperature is estimated based on the glass transition temperature of the polymer.
Figure 8. (1–3) Piezocomposite fabrication methods adapted from [70]: on the left the laminate-and-cut method where alternating layers are
laminated and cut twice to form the (1–3) composite arrangement; on the right the dice-and-fill method where a piezoelectric ceramic
substrate is diced in two perpendicular directions at a defined thickness, then the polymer is cast to fill the gaps between the pillars and
finished by cutting or etching the support part at the bottom.
4.2. Piezoelectric polymer composites
In this section, we will review the state-of-the-art (1–3)
and (0–3) piezocomposites developed in the literature of the
last five years. Table 3 lists the material properties for the
composites that will be considered in the comparison; however,
other composites will be discussed within the forthcoming
subsections.
4.2.1. (1–3) piezocomposites. As explained earlier, (1–3)
piezocomposites consist of inorganic piezoelectric cylindrical
or square pillars embedded in a polymer matrix. There are
different methods to fabricate a (1–3) composite. The two most
common methods are dice-and-fill and laminate-and-cut [70],
both illustrated in figure 8. For this composite, the pitch is
defined as the width of the rod plus the spacing between two
rods. The methods as described in the caption lead to a pitch in
the range of 130–1000 µm, which mainly depends on the layer
thicknesses in a laminate-and-cut process or the dicing saw
resolution in a dice-and-fill process. An alternative method
for producing smaller pitch size is to use reactive ion etching
to define the rods usually with an electroplated Ni mask,
reaching a pitch size below 5 µm [60, 71, 72]. Generally, higher
frequencies of oscillation and higher coupling coefficients are
achieved by smaller pitch sizes, an advantage for ultrasonic
transducers [70]. Another way of fabricating composites is
called arrange-and-fill where rods are arranged and interlocked
by a filling polymer [70]. The pitch size of such a method is
also large.
(1–3) PZT/polymer composites are commercially avail-
able products from Smart Material, fabricated with dice-and-
fill and arrange-and-fill techniques. Different piezocomposites
with polyurethanes or epoxies are available. A typical coupling
coefficient of 0.65 can be achieved with such composites. The
main disadvantage of such material is that they cannot be
utilized for MEMS applications because of the large PZT rod
sizes. The macro-fiber composite (MFC R

), which is based on
the rod/polymer arrangement, was used in centimeter scale
acoustic [67] and energy harvesting [68] applications.
Another interesting type of composite is the ones based
on lead magnesium niobate–lead titanate PMN–PT, a recently
developed single crystal ferroelectric material that outperforms
the industrially most commonly used PZT material [73].
The ratio of PMN to PT in the crystal affects the coupling
coefficient as well as the Curie temperature [74]. Composites
of such a material reach coupling coefficients of 0.7–0.85 [59,
11
Smart Mater. Struct. 23 (2014) 033001 Topical Review
Figure 9. Examples of piezocomposites: (a) SEM image of PMN–PT pillars fabricated by reactive ion etching before the epoxy filling for
(1–3) piezocomposite fabrication. Reprinted from [60] with permission c

 2012 Elsevier. (b) SEM images of SU-8/ZnO nanocomposite: the
surface morphology of the composite (top) and a cross section of the composite layer on top of the Cr/Au electrode (bottom). Reprinted with
permission from [56] c

 2013 Elsevier. (c) SEM images of the BaTiO3 NP/MW-CNT/PDMS composite: a cross section of the composite
with top and bottom plastic layers with evaporated electrodes (top) and close-up image showing the different elements of the composite
(bottom) c

 2012 Wiley-VCH Verlag GmbH & Co. KGaA, Weinheim, reprinted with permission from [28]. (d) SEM Image of the PMN–PT
nanowire based/PDMS composite and the inset shows an individual nanowire based PMN–PT particle, reprinted with permission from [57]
c

 2013 American Chemical Society.
60, 66]. Ultrasonic transducers were demonstrated with PMN–
PT based composites [58–60, 72]. Figure 9(a) shows an
example of PMN–PT pillars fabricated by reactive ion etching
for (1–3) based composite [60].
4.2.2. (0–3) piezocomposites. The preparation of piezocom-
posites with (0–3) connectivity is simpler than that of (1–3),
as it is a simple process of mixing the inorganic material
particles with the polymer before the latter is cured. Such
composites are easier to be integrated in microscale devices
for MEMS applications than the (1–3) composites, so long
as the size of the particles embedded is reasonably smaller.
Modeling of such fabricated composites is more difficult than
(1–3) composites. This is because of the practical limitation
of the (3–3) connection possibility in fabrication and also the
complexity introduced if more than one type of particles are
used.
Recent research has been done to incorporate ZnO
nanoparticles in SU-8 for piezoelectric applications, shown
in figure 9(b), [75]. Although ZnO has a small coupling
coefficient, the significance of such a composite lies in
the selection of the SU-8 polymer. SU-8 is a UV negative
photopatternable polymer which has been utilized in different
polymer MEMS applications [76, 77]. Therefore, direct
UV patterning of the spin coated composite simplifies the
fabrication of MEMS devices. ZnO nanoparticles of diameter
less than 100 nm were used to fill dissolved SU-8 with different
concentrations. ZnO nanoparticles should not exceed 20%
weight filling of SU-8 in order to achieve good patternability
of SU-8 [78]. For patterning a 1.5 µm thickness, the exposure
dose for 20% weight ZnO/SU-8 was reported to be 6 times
larger than that of pure SU-8. The use of the material
has recently been demonstrated for an energy harvesting
application [56].
Other composites using PDMS as the polymer have been
developed. For example, 12 wt% barium titanate BaTiO3
nanoparticles of 6100 nm diameter and 1 wt% multi-walled
carbon nanotubes MW-CNT of 5–20 nm diameter and ∼10 µm
length were mixed with Sylgard 184 PDMS precursors before
curing. SEM images of the developed composite are shown
in figure 9(c). The addition of the MW-CNT enhances the
orientation of the nanoparticles during the poling process and
consequently the piezoresponse. Films of up to 13 cm width
and 300 µm thickness were fabricated and used for energy
harvesting [28]. In another recently developed composite,
PMN–PT single crystal nanowire based particles were mixed
with PDMS with 10 wt% ratio. The innovation in this recent
study is mainly in the chemical synthesis of the PMN–PT
particles. Figure 9(d) shows a SEM image of the composite.
The inset of the image shows an individual nanowire based
12
Smart Mater. Struct. 23 (2014) 033001 Topical Review
Table 4. State-of-the-art voided charged polymers.
Material Film dimensions Quasistatic d33 Poling process
Void formation and expansion based VCPs
Cellular
polypropylene [79, 80]
85 µm thick sheets d33, f = ∼200 pC N−1 at room
temperature
N/A
Fluorinated and
post-treated cellular
PP [81]
50 µm thick sheets with 40%
voids
After 9 days Corona poling
d33, f = ∼270 pC N−1 at 70 ◦C • Tip voltage: 25 kV
d33, f = ∼200 pC N−1 at 90 ◦C • Temperature: RT for 30 s
• Gas: nitrogen
COC based cellular
electrets [82]
— After 9 days Corona poling
d33, f =∼13pC N−1 at 110 ◦C • Tip voltage: 60 kV
• Temperature: RT for 60 s
• Gas: N2 or SF6
Cellular
polyethylene-naphthalate
(PEN) [83]
60 µm thick sheets with 30%
voids
d33, f = ∼45 pC N−1 at RT
d33, f = ∼30 pC N−1 at 100 ◦C
DC electrode poling
• DC voltage: 8.5 kV
• Temperature: RT for 30 s
• Gas: ambient air
Multilayer VCPs
PTFE/FEP multilayer
VCP [84]
5 layers of 150 µm total
thickness with 40% voids
d33, f = ∼225 pC N−1 at 90 ◦C Corona poling
• Tip voltage: 20 kV
• Temperature: RT for 20 s
FEP multilayer [85] 2 layers of 85 µm total
thickness with 80% voids
d33, f = ∼1000 pC N−1 at
120 ◦C after two days
Triangular electrode poling
• Electric field: 18 MV m−1 @ 50 Hz
• Temperature: RT
Cellular PDMS [86] 3 layers of 300 µm total
thickness with 25% voids
d33, f = 1148 pC N−1 at RT Triangular electrode poling
• Electric field: 35 MV m−1 @ 0.2 Hz
• Temperature: 90 ◦C
Micromachined
integrated cellular
Parylene [87, 88]
10 × 18 voided cell structure:
each cell has the dimensions
820 µm × 80 µm and the depth
is 350 µm
d33, f = 1200 pC N−1 at RT
stable after 120 days
Soft x-ray charging
particle where different nanowires of 200–800 nm diameters
form the particle of ∼10 µm maximum width. To sum up, these
different examples of (0–3) composites using nanoparticles
are easier and cheaper to fabricate than the (1–3) composites
with smaller scale devices, keeping the high performance
piezoelectric response of the nanoparticles and the mechanical
flexibility of polymers.
4.3. Voided charged polymers
There are many examples in the literature that are based on the
concept of voided charged polymers. Different representative
examples were selected based on the fabrication. The first
category of VCPs is manufactured based on void formation
and an expansion process. The second category is based on
bonding different layers of the same material or of different
materials in a way to introduce voids in between the layers.
The first two categories produce the VCP films separately,
not being integrated with any other material or structure. The
third category is unique on its own as the fabricated cellular
Parylene structure is the only micromachined VCP reported in
the literature that is integrated on a silicon substrate. Table 4
summarizes the key features of the different VCPs reported in
the recent five years.
4.3.1. Void formation and expansion based VCPs. This cat-
egory of VCP is the first type developed and the most char-
acterized from a material analysis perspective. The pre-poling
fabrication is based on two steps. The first one is the formation
of air voids inside the polymeric film. The second step is to
resize the voids to allow higher charge density on the surfaces
and consequently higher piezoelectric response. The resultant
fabricated film is usually in the range of 80–100 µm thick,
as indicated from table 4. Cellular polypropylene (PP) is the
13
Smart Mater. Struct. 23 (2014) 033001 Topical Review
Figure 10. The fabrication process for cellular polypropylene.
Figure 11. Cellular polypropylene: (a) after the void generation and (b) after the void size adjustment c

 2004 IEEE. Reprinted with
permission from [90].
most popular of this type of VCP and actually the first material
that was synthesized as a space charged electret in 1987 [89].
It is still the most cited and used VCP material for acoustic
applications and electromechanical transduction.
Figure 10 shows the process steps to fabricate the cellular
polypropylene, as explained in different references [31, 32,
90]. Briefly, the synthesis of cellular PP involves the following
steps: (a) generation of the voids through introducing mi-
croscale particles inside PP and stretching (see figures 11(a)),
(b) adjustment of the voids’ size through applied gas pressure
and heating cycles (see figures 11(b)) and (c) generation of
the dipoles through electrode or corona poling. The resultant
cellular PP has ‘lens-like’ shaped voids which are anisotropic
and with crystallinity <50% [31]. This anisotropy makes the
film more flexible across the thickness than laterally. Another
method has been developed [83] in which the voids are
formed by diffusion of supercritical CO2 inside the polymer
film (polyethylene-naphthalate PEN in this case) followed by
heating to expand the gas inside the film and form the voids.
Although the quasistatic d33 in this case is lower than that of
cellular PP, however, it showed more thermal stability at high
temperature.
Given the complexity of the piezoelectric response of such
a material as explained in section 3.3.1, the characterization of
cellular PP was mainly through experimental testing [29, 91].
Nevertheless, a recent study has proposed a finite element
model to analyze and predict the piezoelectric coefficient
for a cellular PP at different conditions [92]. The reported
quasistatic piezoelectric d33 coefficient ranges in the literature
from 150–600 pC N−1 [29, 91]. This large variation is due to
14
Smart Mater. Struct. 23 (2014) 033001 Topical Review
Figure 12. Multilayer based voided charged polymers: (a) porous PTFE with 91% air voids, (b) laminated PTFE and FEP layers (edited)
c

 2010 IEEE. Reprinted with permission from [84], (c) multilayer PDMS VCP fabricated by replica molding c

 2012 IOP Publishing,
reproduced by permission of IOP Publishing. All rights reserved [94] and (d) FEP VCP with hemispherical voids fabricated by pressure and
thermal deformation reprinted with kind permission from Springer Science + Business Media: [85].
different conditions such as the starting film thickness and the
background pressure, in addition to the factors explained in
section 3.3.1.
4.3.2. Multilayer based VCP. The second way to fabricate
VCP is to bond multiple layers with different porous surfaces,
which introduces the voids in between the layers. This could
be through bonding layers of different materials and dif-
ferent properties like porous polytetrafluoroethylene (PTFE)
(Teflon R

) and nonporous fluoroethylenepropylene (FEP) [84,
93]. Figure 12(b) shows a SEM image of two porous PTFE
and three nonporous FEP layers. Similar to void formation and
expansion VCPs, the shape and distribution of voids is random
in this case.
Another fabrication method for multilayer VCP is to bond
layers of regularly patterned voids and in this case layers
are usually of the same material. The regular patterned voids
could be fabricated with different soft lithography techniques.
Figure 12(c) shows PDMS VCP fabricated by replica molding
of the PDMS pillars from an SU-8 on silicon mold and layer
bonding via oxygen plasma surface activation [94]. The other
example shown in figure 12(d) is FEP bonded layers with
hemispherical air voids fabricated by pressure and thermal
deformation on a metal template [85]. A good review of the
different non-conventional polymer patterning methods can be
found in [6] for interested readers. Regular void arrangement
allows better modeling and design. In this case simplified
analytical models can predict the behavior of such VCP [95].
4.3.3. Micromachined cellular Parylene. Micromachined cel-
lular Parylene VCP is a unique example by itself that we
chose to discuss as a different category from the previously
mentioned two types of voided charged polymers. This is
because of its unique fabrication as well as the poling process.
The cellular Parylene is fabricated by vapor deposition of
Parylene on a silicon mold micromachined by reactive ion
etching. The silicon is then etched to release the Parylene
structure that is clamped to the silicon wafer. Figures 13(a)
and (b) show SEM images of the released Parylene clamped
structure. This structure is charged with the distinctive soft
x-ray setup [87] shown in figure 13(c). Soft x-ray tubes are
usually used as a tool for charge neutralization of surfaces.
Here, a high bias voltage across the VCP is applied so that the
photo-ionized gas molecules, by the soft x-rays, are selectively
implanted on opposite surfaces of the cellular Parylene struc-
ture to form the macro-dipoles of the VCP. This structure opens
up the possibilities for on-chip integration of VCP with silicon
electronics, a unique feature that has always been considered
a challenge for VCP.
15
Smart Mater. Struct. 23 (2014) 033001 Topical Review
Figure 13. Integrated cellular Parylene device: (a) overall device with cellular Parylene structure suspending the seismic mass, (b) close-up
image showing the clamped freestanding cellular Parylene structure and (c) a schematic diagram of the soft x-ray based charging process.
Reprinted with permission from [87] c

 2012 American Institute of Physics.
4.3.4. General remarks on voided charged polymers. The
piezoelectric response of VCP is very attractive given the
simplicity of the structure and the value of polarization per
applied stress obtained. On-chip integration is limited to only
the micromachined Parylene electret discussed in the previous
section. All other VCP are sheets in the thickness range of
50–300 µm, which are useful in applications that would
require a membrane electromechanical structure, commonly
used in acoustics and ultrasonics. Another important challenge
is the lifetime of the trapped charges in the VCP and the thermal
stability of the structure for high temperature operation.
Although it is rarely discussed in the literature, there are
two trends for increasing the thermal stability of the VCP.
The first approach is the fabrication of VCP based on
thermally stable dielectric materials, mainly fluorocarbon
based polymers like FEP and PTFE. This can be seen from
the examples in table 4, where fluorine based polymers show
higher stability of piezoelectric response up to 120 ◦C. Also, in
the micromachined Parylene electret, the fluorine-containing
Parylene dix-F was used as the initial coating to enhance higher
thermally stable charge density on the surface [88]. The other
approach is to chemically modify the surface properties of
polymer materials to maintain the charges at high temperature.
For example, the surface of PP was modified by polyhedral
oligomeric silsesquioxane (POSS) to reach thermally stable
operation (120 pC N−1) up to 85 ◦C [96]. In the cellular
PDMS multilayer based VCP, the surfaces were coated with
PTFE using a chemical wet process [94]. With regards to the
lifetime and aging effects, if used at room temperature the
space charges can maintain its density on the VCP for years,
which is why the electret microphone has become a successful
product since its invention [32]. However, the longest period
of aging study at higher temperature (more than 80 ◦C) found
was 20 days [96], which is still a short term period for an
industrially useful application. Despite all these challenges,
VCPs inspire more creative solutions and studies to reach a
long term stable application at high temperature.
5. Comparative analysis of piezoelectric polymers
As conveyed by the review above, there is a large range of
polymers and polymeric structures that are piezoelectrically
responsive. However, when it comes to actual applications,
there are certain concerns and factors that should be considered
for choosing a certain type over another, the most important
of which can be listed as follows:
16
Smart Mater. Struct. 23 (2014) 033001 Topical Review
Table 5. Material properties of inorganic piezoelectric materials under consideration.
PZT PIC 151 [97] AlN [13] ZnO [98] PMN-0.29PT [66]
Density (kg m−3) 7800 3230 5610 8000
Young’s modulus Y (GPa) 60 308 201
Dielectric constant εr εr33 2400 10.5 11 5500
εr11 1980 10.5 8.5
Dielectric loss tan δe 0.02 0.005 0.05
Mechanical loss tan δm 0.01 0.01 0.01 0.01
d33 (pC N−1) 500 5.5 12.4 2000
d31 (pC N−1) 210 1.73 5
k33 0.69 0.31 0.48 0.9
k31 0.38 0.1 0.18
Maximum use
temperature
(◦C) 250 1150 750 ∼130 [99]
(1) The minimum response required for the application:
this is directly related to the coupling coefficient of
the material: the higher the coupling coefficient kii , the
higher the response. For an effective coupling efficiency,
the dielectric loss tan δe and the mechanical loss tan δm
should also be considered, as they degrade the ratio of
the generated energy to the energy applied. In this case,
a sufficient figure of merit for the piezoresponse can be
considered as
FOMPR =
ki J
tan δe · tan δm
. (6)
(2) Lifetime of the application: there are certain applications
that require operation at elevated temperatures for a long
time. Such applications need a piezoelectric material not
only with a high ‘Curie’ temperature but also with less
aging effects.
(3) The level of integration required: the previous two criteria
are related to the material properties whereas this criterion
adds another important factor for the selection, which is
related to the flexibility of fabrication processes related to
each material. Integrating a system on chip mostly requires
the ability to process thin films while thick films with large
feature size can be integrated off chip.
In the remainder of this section, we will focus on the
first two factors to compare the material properties of the
different piezoelectric polymers. The level of integration will
be addressed as part of the applications section discussed later.
For a broader picture, the analysis includes the three most
common inorganic piezoelectric materials which are PZT,
AlN, ZnO and the recently developed PMN–PT material.
Some important properties of these materials are shown in
table 5.
Combining factors (1) and (2) mentioned above, charac-
teristic figures have been generated to compare the different
materials. Attention is directed to the 33 mode coupling
because it is always higher than the 31 mode, in addition
to the fact that it is available and cited for the materials under
discussion. Also, it should be noted that the k33 value used for
the comparison has been calculated at room temperature for
all materials.
Figure 14 shows the coupling coefficient k33 plotted
against the maximum operating temperature for the polymeric
and inorganic piezoelectric materials while figure 15 plots the
figure of merit for these materials where data is available. The
piezocomposites and the VCPs were excluded from the figure
of merit due to the difficulty in estimating the dielectric and
mechanical losses from the literature. Actual measurement of
the two quantities is required. From the two figures, we can
conclude the following:
(1) By assessing the piezoelectric properties of the bulk piezo-
electric polymers, PI (β-CN)APB/ODPA can be consid-
ered the best choice. First, it has the highest operating
temperature for all polymers. Second, although it has
a much lower coupling coefficient, k33, than the PVDF
family (see figure 14), its smaller dielectric loss makes its
FOM in the same range as that of PVDF.
(2) Thepiezocomposites taketheadvantagesof bothinorganic
piezoelectric materials and polymers. This is clear from
their intermediate values of the coupling coefficients k33
compared with piezoelectric materials and inorganic mate-
rials. The best performance is of the PMN–PT composite,
which outperforms the other inorganic materials, rather
than PMN–PT. The maximum operating temperature is
limited by the glass transition temperature of the epoxy
used. The low modulus of piezocomposites is a big advan-
tage over inorganic materials in some sensing and energy
harvesting applications.
(3) Although the quasistatic piezoelectric coefficient of the
VCPs is the highest compared to all piezoelectric mate-
rials, the effective low Young’s modulus in the direction
of the piezoelectric response leads to a low value of the
coupling coefficient. This can be seen from the selected
VCPs plotted in figure 14.
(4) The dielectric loss plays an important role in characteriz-
ing the piezoelectric response, even between the inorganic
materials. This can be seen in the FOM of AlN.
17
Smart Mater. Struct. 23 (2014) 033001 Topical Review
Figure 14. Coupling coefficient k33 versus maximum operating
temperature.
6. Applications of piezoelectric polymers
6.1. Piezoelectric tactile sensors
A tactile sensor is defined as a device that can measure a
physical phenomenon through contact and touch [100]. This
measured phenomenon could be temperature, shape, softness,
pressure or force [100]. This type of sensor has potential
uses in robotics as well as medicine [101]. Piezoelectric
polymers are relevant for such applications in measuring force
or pressure. It should also be noted that the pyroelectricity
of the ferroelectric polymers can be used to measure tactile
temperature. This introduces complexity for reliable measure-
ment of each phenomenon without crosstalk. As mentioned in
section 4.1.1, selective poling of ceramic/PVDF composites
can enhance piezoelectricity over pyroelectricity or vice versa
and this allows the integration of force and temperature tactile
sensors without cross talk [40]. Despite the high sensitivity
of piezoelectric tactile sensors, their use is limited to sense
dynamic forces and pressures only, as the charge generated
due to a static stress of the piezoelectric material dissipates,
depending on the dielectric constant and the resistivity of the
material [4, 100].
Figure 16 shows different examples of tactile sensors
based on flexible piezopolymers. Piezoelectric tactile sensing
is a unique piezoelectricity application that necessitates the use
of polymers over the inorganic materials due to the mechanical
flexibility and softness that is needed for the application. Even
when an inorganic piezoelectric material is used in such an
application, it is either in the form of an inorganic/polymer
composite [40] or a thin film deposited on top of a flexible
substrate [103, 104]. As can be seen from table 6, PVDF–TrFE
is the material of choice for such an application. This is
because of its biocompatibility and being the most commonly
used polymer due to its highest k33. Generally, the design
of a tactile sensor is basically a two-plate capacitor with the
piezoelectric polymer as the dielectric material, where the
applied force induces a charge across the capacitor which is
Figure 15. Piezoelectric coupling figure of merit versus maximum
operating temperature.
sensed by a voltage or charge amplifier circuit [4]. Such an
approach is not suitable for a high density array of sensors
which is a requirement of effective tactile sensing. There
is another design approach that can allow the high density
array of sensors, which is the fabrication of the piezoelectric
polymer film on top of the gate of a transistor. The piezoelectric
signal changes the gate voltage modulating the drain source
current. The largest density experimentally characterized in
the present devices is the 5 × 5 array of the piezoelectric
oxide semiconductor field effect transistor (POSFET) shown
in figure 16(a) [53]. The high sensitivity and the smallest
spatial resolution make the POSFET tactile sensor the best
choice for robotics applications. However, a big limitation of
the device presented is that it is still fabricated on a rigid silicon
substrate. That’s why designs of the same idea are fabricated
with organic thin film transistors on a polymer substrate but
with less sensitivity and spatial resolution [40, 55]. To keep the
high performance of the CMOS based tactile sensor, a novel
process of flexible single crystal silicon developed by Rojas
et al [105] can be used to release high performance POSFETs
for tactile sensing.
Figure 16(b) shows a tactile sensor array based on the
PVDF sub-20 nm nanograss mentioned in section 4.1.1. The
nanograss PVDF sensor showed a sensitivity of 0.56 V when
hit with a 98 mN force, a response 2.8 times higher than regular
flat thin films [48]. Other researchers implemented a tactile
sensing array using only polymer materials by inkjet or screen
printing [55]. Cellular PP has also been utilized in a touchpad
large area sensor (see figure 16(c)) which is based on signal
analysis of four different voltage signals at the corners of a
cellular PP film to identify the touch location. These several
examples show the significance of flexible piezopolymers for
tactile sensing applications.
6.2. Vibration energy harvesters
Energy harvesting from vibration continues to be an active
field of research with the ambition that such harvesters could
replace batteries or increase their lifetime [106]. There are
18
Smart Mater. Struct. 23 (2014) 033001 Topical Review
Table 6. Summary of piezoelectric based tactile sensors.
Material Sensitivity Spatial resolution Comments
PVDF–TrFE [19] 9.1–10.6 mV N−1 1.5 mm × 1.5 mm Sensitivity changes with the shape and dimensions
PVDF–TrFE [35] 0.35–0.7 µV Pa−1 1.5 cm × 1.5 mm Sensitivity changes based on PVDF–TrFE layer thickness
PVDF [51] 42 mV N−1 4.4 mm × 4.4 mm Electrospun fibers between metal electrodes
PVDF–TrFE [53] 50 mV N−1 1 mm × 1 mm Polymer layer integrated on top of the gate of a CMOS transistor
PVDF–TrFE PZT
composite [40]
7.3 nA/bar 10 mm × 10 mm The piezoelectric element is connected to the gate of an organic thin
film transistor (OTFT) and the sensitivity is modulated by the current
change in the OTFT
Cellular PP [102] N/A 5 mm × 5 mm The application is a touchpad where the purpose is to allocate the
location of the touch on the cellular PP film by comparing four
different signals
Figure 16. Examples of tactile sensors: (a) POSFET sensors: SEM image showing part of the 5 × 5 array of sensors. The top left inset shows
a schematic of the sensor and the top right inset shows the cross section of the PVDF–TrFE film c

 2011 IEEE. Reprinted, with permission,
from [53]. (b) Sub-20 nm PVDF–TrFE nanograss based tactile sensor. Inset shows an illustrative schematic of the sensor c

 2012 IEEE.
Reprinted, with permission, from [48]. (c) Cellular PP based touchpad. Reprinted with permission from [102] c

 2008 American Institute of
Physics.
19
Smart Mater. Struct. 23 (2014) 033001 Topical Review
Figure 17. Examples of piezopolymer energy harvesters: (a) SU-8/ZnO nanocomposite cantilever: schematic with layer dimensions (left)
and SEM image (right). Reprinted with permission from [56] c

 2013 Elsevier. (b) Schematic illustration of PVDF based frequency tunable
energy harvester (edited) c

 2012 IOP Publishing, reproduced by permission of IOP Publishing. All rights reserved. (c) Experimental
illustration of using the BaTiO3 NP/MW-CNT/PDMS composite in power generation from human motion c

 2012 Wiley-VCH Verlag
GmbH & Co. KGaA, Weinheim, reprinted with permission from [28].
many novel designs based on piezoelectric materials that
are reviewed in different references [38, 106–109]. A good
design of vibration energy harvester is dependent on the
highest harvested power possible with the smallest area at
the optimal frequency of the vibration source harvested [107].
Such an application requires the highest coupling coefficient
k for maximum power conversion. From the comparison
presented in section 5, the inorganic materials are much
more effective. However, the advantage of using polymers
over ceramics comes back to the mechanical flexibility and
lower stiffness of the piezopolymers. This flexibility prevents
fatigue and increases the lifetime of the device, especially in
low frequency vibration or applied impact force [106]. This
advantage is not only for the active piezoelectric material
but also for the electrode materials. For example, a study
showed that the use of conductive polymer PEDOT/PSS for
the electrodes with PVDF harvesting devices shows more
robustness than Pt or ITO electrodes which were damaged
after operation at frequencies higher than 33 kHz and 213 Hz,
respectively [110].
To compensate between high coupling and flexibility,
the choice of polymer composites is optimal. This is what
Patel et al [111] suggested as (1–3) PZT/Epoxy composite
harvesters generated the highest output voltage when com-
pared with PVDF and cellular PP. Also, MFC R

 has been
utilized in a cantilever based energy harvester which could
generate 151.6 µW at a resonant frequency of 20.6 Hz [68].
Cantilevers fabricated with SU-8/ZnO nanocomposite (see
figure 17(a)) generated 0.025 µW at 4 kHz frequency when
connected to 100 k load [56]. To harvest more energy,
researchers proposed another design approach where the high
power generation is adjusted to a broad band of frequencies
rather than a single resonant frequency. For example, Jo
et aldesigned a novel PVDF based energy harvester with a
tunable resonant frequency broadening the frequency band of
harvested vibration by automatically changing the suspension
beam lengths with the applied frequency, as shown in fig-
ure 17(b) [44]. Another design based on MFC R

 integrated with
magnetic oscillation allowed a broader band of low frequency
vibration [112].
The vibration source could be also in the form of mechan-
ical taping at a very low frequency in the range of less than
10 Hz. Such mechanical force can be found in human motion,
an inspiration for ‘self-powered wearable devices’ [113]. For
20
Smart Mater. Struct. 23 (2014) 033001 Topical Review
Table 7. Acoustic device based piezoelectric polymers.
Material Application Figure of merit Design and size
Parylene-C [50] MEMS microphone Average sensitivity
5.5 µV Pa−1 up to 10 kHz
A 6 mm Parylene-C membrane
fabricated on a silicon wafer
COP voided charged
polymer [82]
Loudspeaker SPL 10–60 dB for frequency
1–10 kHz
8 bonded layers of COP VCP layers
(15 cm × 15 cm) area
COC voided charged
polymer [121]
Loudspeaker SPL 60–80 dB for frequency
1–10 kHz
5 bonded layers of different patterns with
total size 120 mm × 120 mm × 70 µm
PVDF [122] Acoustic emission sensor for
drilling process monitoring
Variation in sensed voltage
during different process steps
depending on material drilled
Hot embossed PVDF multilayers with an
epoxy detection head fabricated by
replica molding assembled in an
cylindrical packaging of 16 mm diameter
and 12 mm height
MFC R

 [67] Acoustic emission sensor for
detection of damage location
Location detection with
average STD 12.5–70 mm
depending on the material
MFC R

 rosettes with each
(25 mm × 12 mm) placed in material
plates of dimensions at least (1200 × 1200)
PVDF [118] 25 MHz ultrasonic transducer −6 dB bandwidth = 108%
Insertion loss = −39.5 dB
Circular membrane with
diameter/thickness 1.8 mm/28 µm
within optimized matching layers
(1–3) PZT/epoxy
composite [118]
25 MHz ultrasonic transducer −6 dB bandwidth = 118%
Insertion loss = −34 dB
Circular membrane with
diameter/thickness 3 mm/50 µm within
optimized matching layers
(1–3) PMN–PT/Epoxy
composite [66]
2.5 MHz ultrasonic transducer −6 dB bandwidth = 94.5%
Insertion loss = −21.3 dB
Angle beam two element transducer with
composite sheets of dimensions
22 mm × 13 mm × 0.60 mm
(1–3) PZT/epoxy
composite [66]
2.5 MHz ultrasonic transducer −6 dB bandwidth = 72%
Insertion loss = −27.3 dB
Commercially available (1–3) PZT
transducer from (CCN-DT)
Cellular PP [80] Air-coupled ultrasonic
transducer
Power transmission coefficient
PTC = 300 × 10−12 for
actuation voltage of 3000 V
Two clamped PP films, one acting as
ultrasonic transmitters and receivers
coupled through air PTC = Power
received/power transmitted
such applications, the BaTiO3 NP/MW-CNT/PDMS based
4 cm × 4 cm sheet, shown in figure 9(c) top, was used
to generate an open circuit voltage of ∼3.2 V and short
circuit current of 250–350 nA under periodic mechanical
tapping [28]. Figure 17(c) shows another sheet of the same
composite under mechanical tapping with a human leg to
simulate the power generation from walking. The PMN–PT
nanowire based/PDMS composite generator, shown in fig-
ure 9(d), produced a maximum voltage of 7.8 V and maximum
short circuit current of 2.29 µA under periodic mechanical
tapping of a 1 cm × 0.5 cm sheet [57]. In brief, piezoelectric
polymers, especially composites, are favorable for low fre-
quency vibration energy harvesting, especially when it comes
to flexibility and reliability.
6.2.1. Vibration energy harvesting and impedance matching.
Another point of consideration in assessing the performance
of vibration energy harvesters is the matching between the har-
vester input impedance and the output load impedance [114].
The output load impedance for most of the low power appli-
cations (10  to a few k range) is found to be much lower
than the harvester input impedance (hundreds of k to M
range) [109]. It is found that this point is usually neglected
among the MEMS designers of energy harvesters, and output
power is reported at the optimal output load, or the output open
circuit voltage is reported. That’s why in most of the literature
the impedance matching problem is tackled by developing in-
terface circuits to match the input and output impedance rather
than optimizing the impedance electromechanical transducer
that harvests the energy [114]. The impedance of the energy
harvester is inversely proportional to its capacitance, i.e. the
dielectric constant of the piezoelectric material. Comparing
materials in section 5, the dielectric constants of inorganic
materials are higher than that of piezoelectric polymers. This
suggests the same point about the use of piezocomposites
as the material of choice for energy harvesting. Regardless
of the piezoelectric material used, there is a MEMS design
approach that is used to overcome the high impedance problem
which is the use of multilayer structures [115, 116]. The use
of multilayer structures stacked with alternating polarization
direction reduces the device impedance and increases the
current output [115, 116]. The mechanical flexibility of the
21
Smart Mater. Struct. 23 (2014) 033001 Topical Review
Table 8. Accelerometer sensors based on piezoelectric polymers.
Material Sensitivity Working range Design and dimensions
PVDF–TrFE [54] • Sensitivity = 0.57 pC g−1a • Frequency: 0–200 Hz
• Acceleration: 0–7 g
• PVDF–TrFE
(0.83 mm × 1 mm × 0.2 mm) layer on top
